Repository: jkluio10/chc0911

File: Desktop/0910/焊接作業標準_SOP.md
# 捷輪工業 車架焊接作業標準

文件編號：SOP-WE-004　　版次：3.1　　最後更新：2023-04-18　　制定：製造二課

---

## 一、適用範圍

本標準適用於本廠鋁合金（6061-T6、7005-T6）自行車車架之 TIG 焊接作業，
含主三角（上管、下管、立管）與後三角（後上叉、後下叉）之接合。
碳纖維車架、電輔車電池座之焊接不適用本標準，另訂之。

## 二、作業前檢查

1. 確認工單所載車型、管件料號與圖面版本一致。**圖面版次不符者不得開工**，
   應退回生管確認。
2. 檢查焊接治具定位銷無鬆動、無變形。治具每三個月校驗一次，
   校驗標籤逾期者停用。
3. 檢查氬氣鋼瓶壓力。**低於 0.5 MPa 應更換**，不得續用至見底。
4. 管件表面以不鏽鋼刷清除氧化層，並以丙酮擦拭去油。
   清潔後至施焊之間隔不得超過 4 小時。
5. 檢查抽風設備運轉正常，作業區風速不得低於 0.4 m/s。

## 三、焊接參數

| 項目 | 設定值 | 允差 |
|---|---|---|
| 電流 | 依管厚設定，1.2 mm 管厚用 110 A | ±10 A |
| 氬氣流量 | 12 L/min | ±2 L/min |
| 鎢棒直徑 | 2.4 mm | — |
| 預熱溫度 | 120 °C | ±20 °C |
| 層間溫度上限 | 150 °C | — |

預熱後應於 30 分鐘內完成施焊，逾時須重新預熱。

## 四、作業步驟

1. **定位點焊**：於接頭四等分位置各點焊一點，確認角度後再連續焊。
   角度偏差超過 0.5° 者拆除重點。
2. **打底焊道**：由管件下方起弧，順時針施焊，收弧處與起弧處重疊 10 mm 以上。
3. **蓋面焊道**：焊道寬度 3.5 mm，允差 ±0.5 mm。魚鱗紋間距應均勻，
   目視不得有明顯疏密差異。
4. **層間清理**：每道焊完以不鏽鋼刷清除黑灰，不得使用碳鋼刷。
5. **緩冷**：焊後自然冷卻至室溫，**嚴禁以水或壓縮空氣強制冷卻**。

## 五、檢驗基準

| 缺陷 | 判定 |
|---|---|
| 氣孔 | 單一焊道直徑 > 0.8 mm 或每 50 mm 出現 3 個以上 → 不良 |
| 咬邊 | 深度 > 0.3 mm → 不良 |
| 焊道寬度不均 | 同一焊道最寬與最窄差 > 1.0 mm → 不良 |
| 未熔合 | 一律不良，不得補焊 |
| 焊穿 | 一律不良，整支報廢 |

外觀檢驗由施焊人員自主檢查後，品保依當日抽驗計畫抽驗。
抽驗比例現行為 10%，客戶另有要求者從其約定。

## 六、異常處理

1. 連續三支出現同一類缺陷 → **停線**，通知課長與品保。
2. 氬氣流量無法穩定於 15 L/min 時，停止作業並報修。
3. 治具定位偏移 → 停用該治具，改用備用治具並掛牌標示。
4. 補焊以一次為限。同一位置補焊兩次以上者整支報廢，不得再修。

## 七、紀錄

1. 施焊人員應於工單背面填寫：日期、班別、工單號、焊接支數、異常事項。
2. 交接班時將工單背面資訊謄寫至交接本。
3. 品保抽驗結果登錄於品保日報表。
4. 紀錄保存三年。

---

*本標準如與客戶規格書牴觸，以客戶規格書為準。*
